Repository: fronkt/fe-sma-paper

# Fe-SMA Paper

Source files for the manuscript:

**"Mechanical Responses of an AI-Hypothesized Super-elastic Fe-Mn-Al-Ni-Si-C Alloy"**

Rejected by *Materials & Design* (Elsevier) in July 2026 (no reviewer comments provided — appears to be a scope-based decision). Reformatted for five candidate journals; see `submissions/` for the ready-to-submit packages (also zipped in `submissions/*.zip` for upload). `manuscript.md` is the single shared body — it reflects the full science content actually reviewed by Materials & Design (SEM/EDS, Rietveld phase-fraction quantification, loading-unloading-heating shape-memory test), which is more complete than any earlier commit in this repo's history.

## Layout

| Path | Contents |
|------|----------|
| `manuscript.md`         | Shared body: Abstract → Declarations. No title/author block (that's per-journal, see below). |
| `references.bib`        | BibTeX bibliography, 24 entries — exactly the refs cited in the submitted text. |
| `front_{SMS,JAC,MSEA,MMTA,JMEP}.md` | Per-journal title page (author/affiliation block formatted to each journal's convention). |
| `springer.csl`          | Springer author-date style (used by SMS). |
| `elsevier-with-titles.csl` | Elsevier numbered style with article titles (used by JAC and MSE:A — same parent style Materials & Design itself uses, so references need no reformatting for those two). |
| `mmta.csl`               | Metallurgical and Materials Transactions A numbered style, no article titles. |
| `jmep.csl`               | Journal of Materials Engineering and Performance numbered style, with article titles (shares its Zotero parent style with *Journal of Thermal Spray Technology*, another ASM/Springer journal). |
| `highlights.md`          | 5 highlight bullets (≤85 characters each), used for JAC and MSE:A. |
| `figures/Figure_1.jpg`–`Figure_6.jpg` | The 6 print-ready figures actually reviewed by Materials & Design. |
| `figures/captions.md`    | Current figure captions. |
| `figures/archive-2026-06-pre-MD-revision/` | Superseded pre-revision figure set, kept for reference. |
| `archive-2026-06-pre-MD-revision/` | Superseded pre-revision manuscript .docx/.md files, kept for reference. |
| `submissions/{SMS,JAC,MSEA,MMTA,JMEP}/` | Assembled, ready-to-submit packages (manuscript, cover letter, figures, tables, highlights/graphical abstract where applicable). |
| `submissions/*.zip`      | Same folders, zipped for direct upload to each journal's submission portal. |

## Target journals

| Folder | Journal | Citation style | Notes |
|--------|---------|-----------------|-------|
| `SMS`   | *Shape Memory and Superelasticity* (Springer, IF 2.4) | author-date | Original target; exact scope match. |
| `JAC`   | *Journal of Alloys and Compounds* (Elsevier, IF 6.7) | numbered, with titles | Highlights + graphical abstract included. |
| `MSEA`  | *Materials Science and Engineering: A* (Elsevier, IF 7.0) | numbered, with titles | Highlights + graphical abstract included; closest broad-scope sibling to Materials & Design. |
| `MMTA`  | *Metallurgical and Materials Transactions A* (Springer/TMS-ASM) | numbered, no titles | Title page includes full mailing address; continuous line numbering added. |
| `JMEP`  | *Journal of Materials Engineering and Performance* (Springer/ASM, IF 2.6) | numbered, with titles | Broadest scope of the five (materials selection/processing/characterization/evaluation); live submission-guidelines page is login-gated, so word/page limits are unverified — see follow-up list below. |

## Still needs a human pass before actual submission

- **Fort Wayne Metals and SSRF mailing addresses** in `front_MMTA.md` have placeholder ZIP/postal codes — MMT-A's title page requires exact city/state/zip (or city/country/postal code). Confirm and fill in.
- **Ref [18]** (Yang *et al.*, SSRF beamline paper) is cited with a truncated author list ("and others") because that's how it was cited in the Materials & Design submission. MMT-A's style guide asks for full author lists with no "et al." — worth tracking down the complete author list before that submission.
- **JMEP's word/page limits and abstract-length requirement were not confirmed** — the live submission-guidelines page (`springer.com/journal/11665/submission-guidelines`) redirects behind a login wall. The current ~4000-word body and 167-word abstract are well within every other target's limits, so this is a low-risk gap, but worth a manual check before submitting.
- Each journal's online submission system (title, abstract, keywords, suggested reviewers) still needs to be filled in by hand — this repo only produces the files, not the portal metadata.

File: revision/JMRT-R2/mechanical/raw-exports/Fe-SMA-TENSILE-HEAT.is_tcyclic.txt
Tuesday, January 20, 2026 12:42:43 PM
Customer
Quality Order Number
Production Order Number
Alloy Type
Sales Order Number
Purchase Order Number
Operator
Production Machine
Instron TT-
Load Cell Used
Method description 216- Lake  6% Strain 3% Measured
Gage Length 5.00000 in
Serial
Number
Diamete
r
[in]
Breakload
[lbf]
Tensile
Strength
[psi]
Elongatio
n
[%]
Upper
Plateau
Load
[lbf]
Upper
Plateau
Stress
[psi]
Lower
Plateau
Load
[lbf]
Lower
Plateau
Stress
[psi]
1 0.02110 38.210 109276 4.5 30.371 86857 30.330 86741
2 0.01387 22.279 147453 25.2 16.033 106111 16.002 105911
Mean 0.01748 30.245 128364 14.8 23.202 96484 23.166 96326
Standard deviation 0.00511 11.26492 26995.7
1835 14.63710 10.1389
1
13614.41
096
10.1313
7
13555.81
674
Mean + 3 SD 0.03282 64.039 209352 58.7 53.619 137327 53.560 136993
Mean - 3 SD 0.00215 -3.550 47377 -29.1 -7.215 55641 -7.228 55659
Minimum 0.01387 22.279 109276 4.5 16.033 86857 16.002 86741
Maximum 0.02110 38.210 147453 25.2 30.371 106111 30.330 105911
Yield
Load
[lbf]
Yield
Strength
[psi]
Permanent
Set
[%]
Modulu
s
[Msi]
Visual
Surface
s Prim
Visual
Surface
s Sec
Straightnes
s
Out of
Roundness
1 30.371 86857 2.08 20.275
2 16.033 106111 2.33 22.403
Mean 23.202 96484 2.20 21.339
Standard deviation 10.138
91
13614.4
1096 0.17773 1.5050
0
Mean + 3 SD 53.619 137327 2.74 25.854
Mean - 3 SD -7.215 55641 1.67 16.824
Minimum 16.033 86857 2.08 20.275
Fe-SMA-TENSILE-HEAT.is_tcyclic 1/20/2026 12:42:08 PM Page 1 of 2
Tuesday, January 20, 2026 12:42:43 PM
Yield
Load
[lbf]
Yield
Strength
[psi]
Permanent
Set
[%]
Modulu
s
[Msi]
Visual
Surface
s Prim
Visual
Surface
s Sec
Straightnes
s
Out of
Roundness
Maximum 30.371 106111 2.33 22.403
Results Table 2
Spool Number Operator
1 697-7 1200C4FPM
2 697-6 1200C4FPM
Fe-SMA-TENSILE-HEAT.is_tcyclic 1/20/2026 12:42:08 PM Page 2 of 2
