Repository: fronkt/fe-sma-paper

# Fe-SMA Paper

Source files for the manuscript:

**"Mechanical Responses of an AI-Hypothesized Super-elastic Fe-Mn-Al-Ni-Si-C Alloy"**

Rejected by *Materials & Design* (Elsevier) in July 2026 (no reviewer comments provided — appears to be a scope-based decision). Reformatted for five candidate journals; see `submissions/` for the ready-to-submit packages (also zipped in `submissions/*.zip` for upload). `manuscript.md` is the single shared body — it reflects the full science content actually reviewed by Materials & Design (SEM/EDS, Rietveld phase-fraction quantification, loading-unloading-heating shape-memory test), which is more complete than any earlier commit in this repo's history.

## Layout

| Path | Contents |
|------|----------|
| `manuscript.md`         | Shared body: Abstract → Declarations. No title/author block (that's per-journal, see below). |
| `references.bib`        | BibTeX bibliography, 24 entries — exactly the refs cited in the submitted text. |
| `front_{SMS,JAC,MSEA,MMTA,JMEP}.md` | Per-journal title page (author/affiliation block formatted to each journal's convention). |
| `springer.csl`          | Springer author-date style (used by SMS). |
| `elsevier-with-titles.csl` | Elsevier numbered style with article titles (used by JAC and MSE:A — same parent style Materials & Design itself uses, so references need no reformatting for those two). |
| `mmta.csl`               | Metallurgical and Materials Transactions A numbered style, no article titles. |
| `jmep.csl`               | Journal of Materials Engineering and Performance numbered style, with article titles (shares its Zotero parent style with *Journal of Thermal Spray Technology*, another ASM/Springer journal). |
| `highlights.md`          | 5 highlight bullets (≤85 characters each), used for JAC and MSE:A. |
| `figures/Figure_1.jpg`–`Figure_6.jpg` | The 6 print-ready figures actually reviewed by Materials & Design. |
| `figures/captions.md`    | Current figure captions. |
| `figures/archive-2026-06-pre-MD-revision/` | Superseded pre-revision figure set, kept for reference. |
| `archive-2026-06-pre-MD-revision/` | Superseded pre-revision manuscript .docx/.md files, kept for reference. |
| `submissions/{SMS,JAC,MSEA,MMTA,JMEP}/` | Assembled, ready-to-submit packages (manuscript, cover letter, figures, tables, highlights/graphical abstract where applicable). |
| `submissions/*.zip`      | Same folders, zipped for direct upload to each journal's submission portal. |

## Target journals

| Folder | Journal | Citation style | Notes |
|--------|---------|-----------------|-------|
| `SMS`   | *Shape Memory and Superelasticity* (Springer, IF 2.4) | author-date | Original target; exact scope match. |
| `JAC`   | *Journal of Alloys and Compounds* (Elsevier, IF 6.7) | numbered, with titles | Highlights + graphical abstract included. |
| `MSEA`  | *Materials Science and Engineering: A* (Elsevier, IF 7.0) | numbered, with titles | Highlights + graphical abstract included; closest broad-scope sibling to Materials & Design. |
| `MMTA`  | *Metallurgical and Materials Transactions A* (Springer/TMS-ASM) | numbered, no titles | Title page includes full mailing address; continuous line numbering added. |
| `JMEP`  | *Journal of Materials Engineering and Performance* (Springer/ASM, IF 2.6) | numbered, with titles | Broadest scope of the five (materials selection/processing/characterization/evaluation); live submission-guidelines page is login-gated, so word/page limits are unverified — see follow-up list below. |

## Still needs a human pass before actual submission

- **Fort Wayne Metals and SSRF mailing addresses** in `front_MMTA.md` have placeholder ZIP/postal codes — MMT-A's title page requires exact city/state/zip (or city/country/postal code). Confirm and fill in.
- **Ref [18]** (Yang *et al.*, SSRF beamline paper) is cited with a truncated author list ("and others") because that's how it was cited in the Materials & Design submission. MMT-A's style guide asks for full author lists with no "et al." — worth tracking down the complete author list before that submission.
- **JMEP's word/page limits and abstract-length requirement were not confirmed** — the live submission-guidelines page (`springer.com/journal/11665/submission-guidelines`) redirects behind a login wall. The current ~4000-word body and 167-word abstract are well within every other target's limits, so this is a low-risk gap, but worth a manual check before submitting.
- Each journal's online submission system (title, abstract, keywords, suggested reviewers) still needs to be filled in by hand — this repo only produces the files, not the portal metadata.

File: revision/JMRT-R1/processing/process-note-SCai.txt
  ----------------------------------------------------------------------------
             Fe (at%)   Mn(at%)    Al(at%)    Ni(at%)    C (PPM)    Si(at%)
  ---------- ---------- ---------- ---------- ---------- ---------- ----------
  697-6      50         30         12         4          1000       4

  697-7      43.5       34         15         7.5                   

                                                                    
  ----------------------------------------------------------------------------

Request a 5-6 pounds ingot based on Al suggestion: (6/4/25)

54.5Fe-32.3Mn-6.4Al-2.2Si-4.6Ni-0.1C (wt%) or 50Fe-30Mn-12Al-4Si-4Ni
(at%)-1000ppm C

Added 1730-Fe, 1025-Mn, 203-Al, 69.9-Si, 146-Ni and 3.2-C (all in
grams), melt at 1650C for 30 minute before pour into a water cooled Cu
mode.

Only ~ 2pounds get poured into the mode. Hole is too small.

X-ray gun two beam testing results (wt%)

  -------------------------------------------------------------------------------
  Al      Al +/-  Si      Si +/-  Mn      Mn +/-  Fe      Fe +/-  Ni      Ni +/-
  ------- ------- ------- ------- ------- ------- ------- ------- ------- -------
  6.19    0.7     1.97    0.12    26.37   0.25    60.41   0.48    5.06    0.11

  7.83    0.71    2.16    0.12    27.08   0.25    58.32   0.48    4.52    0.1
  -------------------------------------------------------------------------------

EDM cut two .500” rod, homogenized at 1000C/16HRS in argon

Hot roll at 850C

7/26/25: second trial, hot roll at 850C without homogenization to ~.175”
square , cold swaged to .173” round. …. Draw to .0142”. heat treating at
12000c to achieve bamboo structure. Frankie has the process notes.

8/31/25: 2nd process to .0508”, grind to .152”, annealed at 1000C/2FPM,
draw to .081”, 1000c/2fpm, argon, draw to .0508”. AGG heat treatment and
testing, see Frank for processing notes

Two cycle AGG, 1200C/30m WQ+900C/15m, 1200C/30m WQ+900C/15m, 1200c30m wq

Three cycle AGG: 1200C/30m WQ+900C/15m, 1200C/30m WQ+900C/15m, 1200C/30m
WQ+900C/15m 1200C60m wq

7/30/25: duplicate famous composition that was found working before
(RD0697-7)

43.5Fe-34Mn-15Al-7.5Ni (at%) or 47.08Fe-36.43Mn-7.9Al-8.59Ni (wt%)

(analyzed chemistry: 46.5Fe-36.5Mn-8Al-8.94Ni (wt%)-0.01C)

Melted in VIM, lots of voids, remelt on Arcast, cast .600” dia. 6” long
rod,

  9/6/25: hot swage at 900c to .475”, hot roll at 900C to .210” square.
  Anneal at 900c/1min, cold swaged to .200” round. GRIND TO .170”.

- 9/13/25, .170” as grund, .162”, .144”, heavily galled, etch to .134”

- 1000C/2FPM, Hydrogen F72, .128”, .120”, .114”, .102”, .091, .081”,
  .072”, .064”.

- Annealed at 1200C/4fpm, H2, wire very brittle, couldn’t draw

- 1000C/4FPM Ar, .0605”, 0.057”, .0508”, .045”, .0403” (appears that
  1200C is not a good annealing temperature…)

- Continue draw to .0253”

- 1200C30m F72, 900C/10m F30, Argon. Repeat 5 times. Material is easily
  stretched. (9/29/25)

- 1200C/1HR F72 Argon.

10/11/25: Both alloy 697-6 (.014”) and 7(.025”), seal inside a quartz
tube, 1200c/30m Ar atmosphere, swaitch to cold zone for 10 minutes,
1200/30, cold zone for10 minutes, 1200C/30m, cold zone 10m, 1200c/30m,
water quench.
