Repository: fronkt/fe-sma-paper

# Fe-SMA Paper

Source files for the manuscript:

**"Mechanical Responses of an AI-Hypothesized Super-elastic Fe-Mn-Al-Ni-Si-C Alloy"**

Rejected by *Materials & Design* (Elsevier) in July 2026 (no reviewer comments provided — appears to be a scope-based decision). Reformatted for five candidate journals; see `submissions/` for the ready-to-submit packages (also zipped in `submissions/*.zip` for upload). `manuscript.md` is the single shared body — it reflects the full science content actually reviewed by Materials & Design (SEM/EDS, Rietveld phase-fraction quantification, loading-unloading-heating shape-memory test), which is more complete than any earlier commit in this repo's history.

## Layout

| Path | Contents |
|------|----------|
| `manuscript.md`         | Shared body: Abstract → Declarations. No title/author block (that's per-journal, see below). |
| `references.bib`        | BibTeX bibliography, 24 entries — exactly the refs cited in the submitted text. |
| `front_{SMS,JAC,MSEA,MMTA,JMEP}.md` | Per-journal title page (author/affiliation block formatted to each journal's convention). |
| `springer.csl`          | Springer author-date style (used by SMS). |
| `elsevier-with-titles.csl` | Elsevier numbered style with article titles (used by JAC and MSE:A — same parent style Materials & Design itself uses, so references need no reformatting for those two). |
| `mmta.csl`               | Metallurgical and Materials Transactions A numbered style, no article titles. |
| `jmep.csl`               | Journal of Materials Engineering and Performance numbered style, with article titles (shares its Zotero parent style with *Journal of Thermal Spray Technology*, another ASM/Springer journal). |
| `highlights.md`          | 5 highlight bullets (≤85 characters each), used for JAC and MSE:A. |
| `figures/Figure_1.jpg`–`Figure_6.jpg` | The 6 print-ready figures actually reviewed by Materials & Design. |
| `figures/captions.md`    | Current figure captions. |
| `figures/archive-2026-06-pre-MD-revision/` | Superseded pre-revision figure set, kept for reference. |
| `archive-2026-06-pre-MD-revision/` | Superseded pre-revision manuscript .docx/.md files, kept for reference. |
| `submissions/{SMS,JAC,MSEA,MMTA,JMEP}/` | Assembled, ready-to-submit packages (manuscript, cover letter, figures, tables, highlights/graphical abstract where applicable). |
| `submissions/*.zip`      | Same folders, zipped for direct upload to each journal's submission portal. |

## Target journals

| Folder | Journal | Citation style | Notes |
|--------|---------|-----------------|-------|
| `SMS`   | *Shape Memory and Superelasticity* (Springer, IF 2.4) | author-date | Original target; exact scope match. |
| `JAC`   | *Journal of Alloys and Compounds* (Elsevier, IF 6.7) | numbered, with titles | Highlights + graphical abstract included. |
| `MSEA`  | *Materials Science and Engineering: A* (Elsevier, IF 7.0) | numbered, with titles | Highlights + graphical abstract included; closest broad-scope sibling to Materials & Design. |
| `MMTA`  | *Metallurgical and Materials Transactions A* (Springer/TMS-ASM) | numbered, no titles | Title page includes full mailing address; continuous line numbering added. |
| `JMEP`  | *Journal of Materials Engineering and Performance* (Springer/ASM, IF 2.6) | numbered, with titles | Broadest scope of the five (materials selection/processing/characterization/evaluation); live submission-guidelines page is login-gated, so word/page limits are unverified — see follow-up list below. |

## Still needs a human pass before actual submission

- **Fort Wayne Metals and SSRF mailing addresses** in `front_MMTA.md` have placeholder ZIP/postal codes — MMT-A's title page requires exact city/state/zip (or city/country/postal code). Confirm and fill in.
- **Ref [18]** (Yang *et al.*, SSRF beamline paper) is cited with a truncated author list ("and others") because that's how it was cited in the Materials & Design submission. MMT-A's style guide asks for full author lists with no "et al." — worth tracking down the complete author list before that submission.
- **JMEP's word/page limits and abstract-length requirement were not confirmed** — the live submission-guidelines page (`springer.com/journal/11665/submission-guidelines`) redirects behind a login wall. The current ~4000-word body and 167-word abstract are well within every other target's limits, so this is a low-risk gap, but worth a manual check before submitting.
- Each journal's online submission system (title, abstract, keywords, suggested reviewers) still needs to be filled in by hand — this repo only produces the files, not the portal metadata.

File: revision/JMRT-R1/xrd/d03_test.txt
D0_3 Fe3Al, a = 5.79632 A (= 2 x bcc a = 2.89816)

Reflections unique to D0_3 (B2 cannot produce these):
   {111}  d = 3.3465 A   2theta = 2.1552 deg
   {311}  d = 1.7477 A   2theta = 4.1275 deg
   {331}  d = 1.3298 A   2theta = 5.4254 deg
   {511}  d = 1.1155 A   2theta = 6.4685 deg
   {333}  d = 1.1155 A   2theta = 6.4685 deg

Shared with B2 ordering:
   {200}  d = 2.8982 A   2theta = 2.4886 deg
   {222}  d = 1.6733 A   2theta = 4.3111 deg
   {420}  d = 1.2961 A   2theta = 5.5665 deg

Overlap check against fcc and bcc fundamentals (flagged if within 0.05 deg):
   {111} @ 2.1552 : CLEAN
   {311} @ 4.1275 : CLEAN
   {331} @ 5.4254 : CLEAN
   {511} @ 6.4685 : OVERLAPS fcc(3, 1, 1) @ 6.559, fcc(3, 1, 1) @ 6.559, fcc(3, 1, 1) @ 6.559
   {333} @ 6.4685 : OVERLAPS fcc(3, 1, 1) @ 6.559, fcc(3, 1, 1) @ 6.559, fcc(3, 1, 1) @ 6.559
   {200} @ 2.4886 : CLEAN
   {222} @ 4.3111 : CLEAN
   {420} @ 5.5665 : OVERLAPS fcc(2, 2, 0) @ 5.593, fcc(2, 2, 0) @ 5.593, fcc(2, 2, 0) @ 5.593

========================================================================
Sam1-NO7325.chi   LLM-alloy, 3-cycle AGG
  hkl      2theta    % of max  S/N      verdict
  -- UNIQUE --
  {111}    2.1552    0.916     18.5     DETECTED
  {311}    4.1275    0.630     0.4      absent
  {331}    5.4254    0.213     0.7      absent
  {511}    6.4685    0.328     1.3      UNUSABLE - overlaps fcc(3, 1, 1), fcc(3, 1, 1), fcc(3, 1, 1)
  {333}    6.4685    0.328     1.3      UNUSABLE - overlaps fcc(3, 1, 1), fcc(3, 1, 1), fcc(3, 1, 1)
  -- B2-shared --
  {200}    2.4886    0.946     17.6     DETECTED
  {222}    4.3111    0.344     1.6      absent
  {420}    5.5665    11.076    173.3    UNUSABLE - overlaps fcc(2, 2, 0), fcc(2, 2, 0), fcc(2, 2, 0)

========================================================================
Sam1-NO7328.chi   LLM-alloy, 3-cycle AGG
  hkl      2theta    % of max  S/N      verdict
  -- UNIQUE --
  {111}    2.1552    1.019     19.0     DETECTED
  {311}    4.1275    0.771     0.4      absent
  {331}    5.4254    0.309     0.5      absent
  {511}    6.4685    0.493     1.6      UNUSABLE - overlaps fcc(3, 1, 1), fcc(3, 1, 1), fcc(3, 1, 1)
  {333}    6.4685    0.493     1.6      UNUSABLE - overlaps fcc(3, 1, 1), fcc(3, 1, 1), fcc(3, 1, 1)
  -- B2-shared --
  {200}    2.4886    0.992     15.1     DETECTED
  {222}    4.3111    0.403     1.5      absent
  {420}    5.5665    21.426    226.1    UNUSABLE - overlaps fcc(2, 2, 0), fcc(2, 2, 0), fcc(2, 2, 0)

========================================================================
Sam5-NO7286.chi   LLM-alloy, 1200C/4fpm, 0 % strain
  hkl      2theta    % of max  S/N      verdict
  -- UNIQUE --
  {111}    2.1552    0.812     26.8     DETECTED
  {311}    4.1275    0.460     0.5      absent
  {331}    5.4254    0.170     0.5      absent
  {511}    6.4685    0.323     1.7      UNUSABLE - overlaps fcc(3, 1, 1), fcc(3, 1, 1), fcc(3, 1, 1)
  {333}    6.4685    0.323     1.7      UNUSABLE - overlaps fcc(3, 1, 1), fcc(3, 1, 1), fcc(3, 1, 1)
  -- B2-shared --
  {200}    2.4886    1.059     23.5     DETECTED
  {222}    4.3111    0.293     2.1      absent
  {420}    5.5665    9.454     180.3    UNUSABLE - overlaps fcc(2, 2, 0), fcc(2, 2, 0), fcc(2, 2, 0)

========================================================================
Sam6-NO7280.chi   LLM-alloy, 1200C/4fpm, 10 % strain
  hkl      2theta    % of max  S/N      verdict
  -- UNIQUE --
  {111}    2.1552    0.488     16.5     DETECTED
  {311}    4.1275    0.266     0.2      absent
  {331}    5.4254    0.111     0.4      absent
  {511}    6.4685    0.291     1.7      UNUSABLE - overlaps fcc(3, 1, 1), fcc(3, 1, 1), fcc(3, 1, 1)
  {333}    6.4685    0.291     1.7      UNUSABLE - overlaps fcc(3, 1, 1), fcc(3, 1, 1), fcc(3, 1, 1)
  -- B2-shared --
  {200}    2.4886    0.502     16.5     DETECTED
  {222}    4.3111    0.188     1.8      absent
  {420}    5.5665    5.991     173.8    UNUSABLE - overlaps fcc(2, 2, 0), fcc(2, 2, 0), fcc(2, 2, 0)

========================================================================
Sam7-NO7271.chi   benchmark, 1200C/4fpm, 0 % strain
  hkl      2theta    % of max  S/N      verdict
  -- UNIQUE --
  {111}    2.1552    0.283     2.9      absent
  {311}    4.1275    0.159     0.4      absent
  {331}    5.4254    0.071     0.1      absent
  {511}    6.4685    0.076     0.8      UNUSABLE - overlaps fcc(3, 1, 1), fcc(3, 1, 1), fcc(3, 1, 1)
  {333}    6.4685    0.076     0.8      UNUSABLE - overlaps fcc(3, 1, 1), fcc(3, 1, 1), fcc(3, 1, 1)
  -- B2-shared --
  {200}    2.4886    3.833     53.5     DETECTED
  {222}    4.3111    0.546     8.1      DETECTED
  {420}    5.5665    2.952     42.6     UNUSABLE - overlaps fcc(2, 2, 0), fcc(2, 2, 0), fcc(2, 2, 0)

========================================================================
Sam7-NO7274.chi   benchmark, 1200C/4fpm, 0 % strain
  hkl      2theta    % of max  S/N      verdict
  -- UNIQUE --
  {111}    2.1552    0.194     2.3      absent
  {311}    4.1275    0.121     0.5      absent
  {331}    5.4254    0.041     0.4      absent
  {511}    6.4685    0.062     1.0      UNUSABLE - overlaps fcc(3, 1, 1), fcc(3, 1, 1), fcc(3, 1, 1)
  {333}    6.4685    0.062     1.0      UNUSABLE - overlaps fcc(3, 1, 1), fcc(3, 1, 1), fcc(3, 1, 1)
  -- B2-shared --
  {200}    2.4886    7.171     111.6    DETECTED
  {222}    4.3111    0.613     15.3     DETECTED
  {420}    5.5665    1.963     129.3    UNUSABLE - overlaps fcc(2, 2, 0), fcc(2, 2, 0), fcc(2, 2, 0)

========================================================================
Sam8-NO7265.chi   benchmark, 1200C/4fpm, 8 % strain
  hkl      2theta    % of max  S/N      verdict
  -- UNIQUE --
  {111}    2.1552    0.082     4.7      marginal
  {311}    4.1275    0.291     1.0      absent
  {331}    5.4254    0.226     0.2      absent
  {511}    6.4685    0.920     3.1      UNUSABLE - overlaps fcc(3, 1, 1), fcc(3, 1, 1), fcc(3, 1, 1)
  {333}    6.4685    0.920     3.1      UNUSABLE - overlaps fcc(3, 1, 1), fcc(3, 1, 1), fcc(3, 1, 1)
  -- B2-shared --
  {200}    2.4886    0.533     32.8     DETECTED
  {222}    4.3111    0.213     1.6      absent
  {420}    5.5665    2.818     39.3     UNUSABLE - overlaps fcc(2, 2, 0), fcc(2, 2, 0), fcc(2, 2, 0)

========================================================================
Sam8-NO7268.chi   benchmark, 1200C/4fpm, 8 % strain
  hkl      2theta    % of max  S/N      verdict
  -- UNIQUE --
  {111}    2.1552    0.106     4.7      marginal
  {311}    4.1275    0.391     0.6      absent
  {331}    5.4254    0.409     0.4      absent
  {511}    6.4685    0.782     3.3      UNUSABLE - overlaps fcc(3, 1, 1), fcc(3, 1, 1), fcc(3, 1, 1)
  {333}    6.4685    0.782     3.3      UNUSABLE - overlaps fcc(3, 1, 1), fcc(3, 1, 1), fcc(3, 1, 1)
  -- B2-shared --
  {200}    2.4886    0.372     15.2     DETECTED
  {222}    4.3111    0.212     1.1      absent
  {420}    5.5665    2.839     22.1     UNUSABLE - overlaps fcc(2, 2, 0), fcc(2, 2, 0), fcc(2, 2, 0)

File: revision/JMRT-R1/xrd/index_results.txt
SSRF integrated patterns, lambda = 0.125870 A
Reference cells from the MAUD fit: bcc a = 2.89816 A, fcc a = 3.64862 A

Diagnostic windows
  D0_3 (111)  UNIQUE to D0_3   d = 3.3465 A -> 2theta = 2.1552 deg
  B2 (100) = D0_3 (200)        d = 2.8982 A -> 2theta = 2.4886 deg
  B2 (111) = D0_3 (222)        d = 1.6733 A -> 2theta = 4.3111 deg
  bcc (110) fundamental        d = 2.0493 A -> 2theta = 3.5197 deg
  fcc (111) fundamental        d = 2.1065 A -> 2theta = 3.4241 deg
  fcc (200) fundamental        d = 1.8243 A -> 2theta = 3.9540 deg

==========================================================================
Sam1-NO7325.chi   LLM (697-6)   3-cycle AGG, 1200C/1h WQ
2theta range 0.0016 - 9.6527 deg, 3109 points

  2theta    d (A)     I/Imax   FWHM     assignment
  0.3090    23.3412   0.067    0.3524   UNINDEXED (nearest bcc (1, 0, 0) B2-superlattice, 87.6% off)
  3.4329    2.1011    0.521    0.0224   fcc (1, 1, 1) fundamental
  3.5291    2.0438    1.000    0.0236   bcc (1, 1, 0) fundamental
  3.9608    1.8212    0.746    0.0287   fcc (2, 0, 0) fundamental
  4.9886    1.4461    0.045    0.0316   bcc (2, 0, 0) fundamental
  5.6035    1.2875    0.134    0.0342   fcc (2, 2, 0) fundamental
  6.1158    1.1798    0.218    0.0365   bcc (2, 1, 1) fundamental
  6.5723    1.0979    0.129    0.0418   fcc (3, 1, 1) fundamental
  6.8704    1.0503    0.038    0.0407   fcc (2, 2, 2) fundamental
  7.0661    1.0213    0.025    0.0419   bcc (2, 2, 0) fundamental
  7.9076    0.9127    0.052    0.0512   fcc (4, 0, 0) fundamental
  8.6342    0.8361    0.136    0.0493   UNINDEXED (nearest fcc (4, 0, 0) fundamental, 9.1% off)
  8.8764    0.8133    0.043    0.0478   UNINDEXED (nearest fcc (4, 0, 0) fundamental, 12.2% off)
  9.3360    0.7733    0.065    0.0499   UNINDEXED (nearest fcc (4, 0, 0) fundamental, 18.0% off)

  Diagnostic windows -- net intensity relative to the strongest peak:
    D0_3 (111) UNIQUE        2theta 2.1552 : max 0.0093 of Imax, local sigma 0.0016 -> PEAK PRESENT
    B2 (100) / D0_3 (200)    2theta 2.4886 : max 0.0095 of Imax, local sigma 0.0013 -> PEAK PRESENT
    B2 (111) / D0_3 (222)    2theta 4.3111 : max 0.0035 of Imax, local sigma 0.0018 -> no peak above 5 sigma

==========================================================================
Sam1-NO7328.chi   LLM (697-6)   3-cycle AGG, 1200C/1h WQ
2theta range 0.0016 - 9.6530 deg, 3109 points

  2theta    d (A)     I/Imax   FWHM     assignment
  0.3059    23.5776   0.081    0.3449   UNINDEXED (nearest bcc (1, 0, 0) B2-superlattice, 87.7% off)
  3.4330    2.1011    1.000    0.0236   fcc (1, 1, 1) fundamental
  3.5292    2.0438    0.807    0.0216   bcc (1, 1, 0) fundamental
  3.9609    1.8211    0.961    0.0274   fcc (2, 0, 0) fundamental
  4.9918    1.4452    0.110    0.0287   bcc (2, 0, 0) fundamental
  5.6067    1.2868    0.254    0.0348   fcc (2, 2, 0) fundamental
  6.1160    1.1797    0.212    0.0373   bcc (2, 1, 1) fundamental
  6.5787    1.0968    0.210    0.0389   fcc (3, 1, 1) fundamental
  6.8737    1.0498    0.055    0.0405   fcc (2, 2, 2) fundamental
  7.0662    1.0213    0.041    0.0427   bcc (2, 2, 0) fundamental
  7.9109    0.9124    0.058    0.0522   fcc (4, 0, 0) fundamental
  8.6468    0.8348    0.139    0.0496   UNINDEXED (nearest fcc (4, 0, 0) fundamental, 9.3% off)
  9.3424    0.7728    0.032    0.0540   UNINDEXED (nearest fcc (4, 0, 0) fundamental, 18.0% off)

  Diagnostic windows -- net intensity relative to the strongest peak:
    D0_3 (111) UNIQUE        2theta 2.1552 : max 0.0103 of Imax, local sigma 0.0017 -> PEAK PRESENT
    B2 (100) / D0_3 (200)    2theta 2.4886 : max 0.0100 of Imax, local sigma 0.0014 -> PEAK PRESENT
    B2 (111) / D0_3 (222)    2theta 4.3111 : max 0.0041 of Imax, local sigma 0.0022 -> no peak above 5 sigma

==========================================================================
Sam5-NO7286.chi   LLM (697-6)   1200C / 4 fpm F72, 0 % strain
2theta range 0.0016 - 9.6527 deg, 3109 points

  2theta    d (A)     I/Imax   FWHM     assignment
  0.3183    22.6580   0.056    0.3443   UNINDEXED (nearest bcc (1, 0, 0) B2-superlattice, 87.2% off)
  3.4329    2.1011    1.000    0.0241   fcc (1, 1, 1) fundamental
  3.5291    2.0438    0.871    0.0247   bcc (1, 1, 0) fundamental
  3.9639    1.8197    0.533    0.0269   fcc (2, 0, 0) fundamental
  4.9948    1.4443    0.065    0.0316   bcc (2, 0, 0) fundamental
  5.6066    1.2868    0.123    0.0347   fcc (2, 2, 0) fundamental
  6.1189    1.1792    0.118    0.0374   bcc (2, 1, 1) fundamental
  6.5754    1.0974    0.124    0.0403   fcc (3, 1, 1) fundamental
  6.8704    1.0503    0.038    0.0409   fcc (2, 2, 2) fundamental
  7.0692    1.0208    0.025    0.0427   bcc (2, 2, 0) fundamental
  7.9138    0.9120    0.044    0.0620   fcc (4, 0, 0) fundamental
  8.6435    0.8352    0.071    0.0517   UNINDEXED (nearest fcc (4, 0, 0) fundamental, 9.2% off)
  8.8640    0.8144    0.035    0.0517   UNINDEXED (nearest fcc (4, 0, 0) fundamental, 12.0% off)

  Diagnostic windows -- net intensity relative to the strongest peak:
    D0_3 (111) UNIQUE        2theta 2.1552 : max 0.0082 of Imax, local sigma 0.0014 -> PEAK PRESENT
    B2 (100) / D0_3 (200)    2theta 2.4886 : max 0.0106 of Imax, local sigma 0.0016 -> PEAK PRESENT
    B2 (111) / D0_3 (222)    2theta 4.3111 : max 0.0030 of Imax, local sigma 0.0012 -> no peak above 5 sigma

==========================================================================
Sam6-NO7280.chi   LLM (697-6)   1200C / 4 fpm F72, 10 % strain
2theta range 0.0016 - 9.6527 deg, 3109 points

  2theta    d (A)     I/Imax   FWHM     assignment
  0.3059    23.5781   0.042    0.3448   UNINDEXED (nearest bcc (1, 0, 0) B2-superlattice, 87.7% off)
  3.4329    2.1011    0.989    0.0257   fcc (1, 1, 1) fundamental
  3.5291    2.0438    1.000    0.0318   bcc (1, 1, 0) fundamental
  3.9608    1.8212    0.320    0.0330   fcc (2, 0, 0) fundamental
  4.9948    1.4443    0.024    0.0518   bcc (2, 0, 0) fundamental
  5.6066    1.2868    0.075    0.0390   fcc (2, 2, 0) fundamental
  6.1189    1.1792    0.061    0.0472   bcc (2, 1, 1) fundamental
  6.5723    1.0979    0.075    0.0465   fcc (3, 1, 1) fundamental
  6.8673    1.0508    0.026    0.0444   fcc (2, 2, 2) fundamental
  7.9107    0.9124    0.020    0.0808   fcc (4, 0, 0) fundamental
  8.6466    0.8349    0.042    0.0574   UNINDEXED (nearest fcc (4, 0, 0) fundamental, 9.3% off)

  Diagnostic windows -- net intensity relative to the strongest peak:
    D0_3 (111) UNIQUE        2theta 2.1552 : max 0.0049 of Imax, local sigma 0.0009 -> PEAK PRESENT
    B2 (100) / D0_3 (200)    2theta 2.4886 : max 0.0051 of Imax, local sigma 0.0008 -> PEAK PRESENT
    B2 (111) / D0_3 (222)    2theta 4.3111 : max 0.0019 of Imax, local sigma 0.0009 -> no peak above 5 sigma

==========================================================================
Sam7-NO7271.chi   benchmark (697-7)   1200C / 4 fpm F72, 0 % strain
2theta range 0.0016 - 9.6527 deg, 3109 points

  2theta    d (A)     I/Imax   FWHM     assignment
  0.3121    23.1089   0.078    0.3496   UNINDEXED (nearest bcc (1, 0, 0) B2-superlattice, 87.5% off)
  2.4796    2.9087    0.038    0.0402   bcc (1, 0, 0) B2-superlattice
  3.4205    2.1088    0.238    0.0204   fcc (1, 1, 1) fundamental
  3.5136    2.0529    1.000    0.0363   bcc (1, 1, 0) fundamental
  3.9515    1.8255    0.111    0.0376   fcc (2, 0, 0) fundamental
  4.9731    1.4506    0.692    0.0627   bcc (2, 0, 0) fundamental
  5.5848    1.2918    0.030    0.0491   fcc (2, 2, 0) fundamental
  6.0910    1.1846    0.174    0.0391   bcc (2, 1, 1) fundamental
  7.8517    0.9192    0.108    0.0465   bcc (3, 1, 0) fundamental
  9.3081    0.7756    0.030    0.0601   UNINDEXED (nearest fcc (4, 0, 0) fundamental, 17.6% off)

  Diagnostic windows -- net intensity relative to the strongest peak:
    D0_3 (111) UNIQUE        2theta 2.1552 : max 0.0029 of Imax, local sigma 0.0007 -> no peak above 5 sigma
    B2 (100) / D0_3 (200)    2theta 2.4886 : max 0.0385 of Imax, local sigma 0.0081 -> no peak above 5 sigma
    B2 (111) / D0_3 (222)    2theta 4.3111 : max 0.0055 of Imax, local sigma 0.0011 -> no peak above 5 sigma

==========================================================================
Sam7-NO7274.chi   benchmark (697-7)   1200C / 4 fpm F72, 0 % strain
2theta range 0.0016 - 9.6528 deg, 3109 points

  2theta    d (A)     I/Imax   FWHM     assignment
  0.3028    23.8199   0.055    0.3413   UNINDEXED (nearest bcc (1, 0, 0) B2-superlattice, 87.8% off)
  2.4858    2.9015    0.072    0.0390   bcc (1, 0, 0) B2-superlattice
  3.4236    2.1068    0.232    0.0183   fcc (1, 1, 1) fundamental
  3.5136    2.0529    1.000    0.0385   bcc (1, 1, 0) fundamental
  3.9453    1.8283    0.074    0.0315   fcc (2, 0, 0) fundamental
  6.0848    1.1858    0.098    0.0421   bcc (2, 1, 1) fundamental
  7.8734    0.9167    0.081    0.0433   bcc (3, 1, 0) fundamental
  9.2863    0.7775    0.360    0.0536   UNINDEXED (nearest fcc (4, 0, 0) fundamental, 17.3% off)
  9.3143    0.7751    0.307    0.0025   UNINDEXED (nearest fcc (4, 0, 0) fundamental, 17.7% off)

  Diagnostic windows -- net intensity relative to the strongest peak:
    D0_3 (111) UNIQUE        2theta 2.1552 : max 0.0020 of Imax, local sigma 0.0006 -> no peak above 5 sigma
    B2 (100) / D0_3 (200)    2theta 2.4886 : max 0.0718 of Imax, local sigma 0.0159 -> no peak above 5 sigma
    B2 (111) / D0_3 (222)    2theta 4.3111 : max 0.0062 of Imax, local sigma 0.0013 -> no peak above 5 sigma

==========================================================================
Sam8-NO7265.chi   benchmark (697-7)   1200C / 4 fpm F72, 8 % strain
2theta range 0.0016 - 9.6527 deg, 3109 points

  2theta    d (A)     I/Imax   FWHM     assignment
  0.3028    23.8200   0.024    0.3493   UNINDEXED (nearest bcc (1, 0, 0) B2-superlattice, 87.8% off)
  3.4267    2.1049    0.336    0.0317   fcc (1, 1, 1) fundamental
  3.5136    2.0529    1.000    0.0353   bcc (1, 1, 0) fundamental
  3.9515    1.8255    0.060    0.0374   fcc (2, 0, 0) fundamental
  4.9669    1.4524    0.034    0.0489   bcc (2, 0, 0) fundamental
  5.5910    1.2904    0.028    0.0994   fcc (2, 2, 0) fundamental
  6.0879    1.1852    0.100    0.0471   bcc (2, 1, 1) fundamental
  6.5537    1.1010    0.029    0.0840   fcc (3, 1, 1) fundamental
  9.3049    0.7759    0.035    0.0688   UNINDEXED (nearest fcc (4, 0, 0) fundamental, 17.6% off)

  Diagnostic windows -- net intensity relative to the strongest peak:
    D0_3 (111) UNIQUE        2theta 2.1552 : max 0.0008 of Imax, local sigma 0.0002 -> PEAK PRESENT
    B2 (100) / D0_3 (200)    2theta 2.4886 : max 0.0054 of Imax, local sigma 0.0012 -> no peak above 5 sigma
    B2 (111) / D0_3 (222)    2theta 4.3111 : max 0.0022 of Imax, local sigma 0.0010 -> no peak above 5 sigma

==========================================================================
Sam8-NO7268.chi   benchmark (697-7)   1200C / 4 fpm F72, 8 % strain
2theta range 0.0016 - 9.6528 deg, 3109 points

  2theta    d (A)     I/Imax   FWHM     assignment
  0.3183    22.6579   0.025    0.3425   UNINDEXED (nearest bcc (1, 0, 0) B2-superlattice, 87.2% off)
  3.4236    2.1068    0.171    0.0275   fcc (1, 1, 1) fundamental
  3.5167    2.0510    1.000    0.0337   bcc (1, 1, 0) fundamental
  3.9484    1.8269    0.042    0.0529   fcc (2, 0, 0) fundamental
  4.9731    1.4506    0.036    0.0446   bcc (2, 0, 0) fundamental
  5.6097    1.2861    0.029    0.1312   fcc (2, 2, 0) fundamental
  6.0879    1.1852    0.128    0.0447   bcc (2, 1, 1) fundamental
  7.0350    1.0258    0.047    0.0496   bcc (2, 2, 0) fundamental
  7.8672    0.9174    0.038    0.0672   bcc (3, 1, 0) fundamental

  Diagnostic windows -- net intensity relative to the strongest peak:
    D0_3 (111) UNIQUE        2theta 2.1552 : max 0.0011 of Imax, local sigma 0.0002 -> PEAK PRESENT
    B2 (100) / D0_3 (200)    2theta 2.4886 : max 0.0037 of Imax, local sigma 0.0008 -> no peak above 5 sigma
    B2 (111) / D0_3 (222)    2theta 4.3111 : max 0.0021 of Imax, local sigma 0.0013 -> no peak above 5 sigma
